Repository: Lumoship/lumoship-website

# lumoship-website
Lumoship.org main website

File: nr467/app/data/corrosion.json
{
 "source": "BV NR467 Pt B, Ch 4 Sec 3, Table 1 — corrosion addition for one side of a structural member (July 2026, page 133), read from the page image.",
 "note": "ONE table for the whole app. Each of the five source workbooks abridged this table its own way and three of them disagreed with the rule; see `divergesFromWorkbooks` below. Values are the addition for ONE SIDE: a plate takes tc1 + tc2 + t_res, one entry per face.",
 "entries": [
  { "key": "ballast", "tc": 1.0,
    "label": "Ballast water tank, bilge tank, drain storage tank, chain locker",
    "notes": "Excludes cargo oil tanks that may carry ballast under MARPOL 73/78 Reg 18. Add 1,0 mm to the plate surface within 3 m above the chain locker bottom." },
  { "key": "atmosphere", "tc": 1.0, "label": "Exposed to atmosphere" },
  { "key": "seawater", "tc": 1.0, "label": "Exposed to seawater" },
  { "key": "cargo_oil", "tc": 0.5,
    "label": "Cargo oil tank, fuel and lube oil tank",
    "notes": "Also chemical tanker cargo tanks, fuel chemical tanks and METHANOLFUEL / ETHANOLFUEL tanks. tc may be taken as 0 for tanks with a protective lining or coating." },
  { "key": "liq_gas", "tc": 0.0, "label": "Liquefied gas tank",
    "notes": "Applied when required by Pt D Ch 9 Sec 4 [2.1.5] or NR529 Ch 3 Sec 2 [1]." },
  { "key": "bulk_general", "tc": 1.0, "label": "Dry bulk cargo hold — general",
    "notes": "Includes all structural members and areas within cargo holds of a cement carrier." },
  { "key": "bulk_ib", "tc": 1.75,
    "label": "Dry bulk cargo hold — inner bottom, single-hull side, double-hull inner side, transverse bulkhead and sloping stool plating" },
  { "key": "bulk_stiff", "tc": 1.0,
    "label": "Dry bulk cargo hold — frames, ordinary stiffeners and primary supporting members",
    "notes": "Add 0,50 mm within 3 m above the bottom of the hold." },
  { "key": "fresh_water", "tc": 0.5, "label": "Fresh water tank" },
  { "key": "moonpool", "tc": 1.75, "label": "Moonpool" },
  { "key": "muds", "tc": 1.25, "label": "Tanks for water-based or oil-based process muds or brines" },
  { "key": "hopper", "tc": 2.0, "label": "Hopper well of dredging ships" },
  { "key": "asphalt_gap", "tc": 1.0,
    "label": "Compartment between independent tank and inner side — asphalt carrier" },
  { "key": "cofferdam", "tc": 0.5, "label": "Cofferdam or void space",
    "notes": "Includes cofferdams and spaces adjacent to membrane or independent tanks of a liquefied gas carrier, and spaces around a gasfuel tank. May be taken as 0 with environmental control such as inerting. For the outer shell plating a pipe tunnel counts as a ballast water tank." },
  { "key": "dry", "tc": 0.5,
    "label": "Dry spaces — machinery space, pump room, store rooms, steering gear space, passageways",
    "notes": "For the Ch 8 Sec 1 direct strength assessment of a container ship, tc1 or tc2 is taken as 0,0 mm." },
  { "key": "cont_tbhd", "tc": 0.5, "label": "Container hold — transverse bulkheads" },
  { "key": "cont_else", "tc": 1.0, "label": "Container hold — elsewhere" },
  { "key": "accom", "tc": 0.0, "label": "Accommodation spaces" },
  { "key": "other", "tc": 0.5, "label": "Compartments other than those above" }
 ],
 "aliases": {
  "ballast water tank": "ballast",
  "sea water": "seawater",
  "exposed to seawater": "seawater",
  "exposed to atmosphere": "atmosphere",
  "fuel oil tank": "cargo_oil",
  "cargo oil tank": "cargo_oil",
  "fresh water tank": "fresh_water",
  "void space": "cofferdam",
  "dry space": "dry",
  "machinery space dry": "dry",
  "bilge / drainage": "ballast",
  "accommodation": "accom",
  "dry bulk cargo hold": "bulk_general",
  "weather deck exposed": "atmosphere"
 },
 "divergesFromWorkbooks": [
  { "key": "cargo_oil", "workbooks": ["fore", "aft"], "workbookValue": 0.7, "ruleValue": 0.5 },
  { "key": "fresh_water", "workbooks": ["fore", "aft"], "workbookValue": 0.7, "ruleValue": 0.5 },
  { "key": "cofferdam", "workbooks": ["fore", "aft"], "workbookValue": 0.7, "ruleValue": 0.5 },
  { "key": "atmosphere", "workbooks": ["fore", "aft"], "workbookValue": 1.7, "ruleValue": 1.0,
    "via": "weather deck exposed",
    "comment": "The fore and aft workbooks carry a 'weather deck exposed' entry at 1,7 mm. The rule has no such one-side addition — a weather deck is 'exposed to atmosphere' at 1,00 on its upper face, and the second face is whatever the space below is. 1,7 looks like a pre-combined figure used as if it were a one-side value." }
 ]
}
